Repository: Techboyjohnny-98/SOP_measurement_SHAP

## Repository Contents
This repository is used to generate results for publication: J. Chen, A. Emadi, and P. Kollmeyer, "Battery State of Power Measurement: A Generalized Methodology", not published yet

### Dataset
* The SOP measurement dataset is available via McMaster University Dataverse (Borealis) at https://doi.org/10.5683/SP3/RPCWBY.

### Figure Source Files

- **Fig. 1–4** were generated using [OriginPro](https://www.originlab.com/). The project source file is located at `./OriginPro file/SOP_meas.opju`.

File: SOP_ML_dataset_Samsung30T.csv
SOC,PulseLength(s),Temperature(C),Voltage(V),Current(A),AvgCurrent_5s,AvgCurrent_10s,AvgCurrent_20s,AvgCurrent_50s,SOP(W)
0.600115407,2.001,26.196,3.7553,1.0002,1.000116667,1.000118182,1.000105714,1.000121373,98.914
1.000000022,2.002,25.756,4.1557,0,0,0,0,0,104.88
0.950176946,2.002,26.408,4.0351,0.99993,0.999872,0.99989,0.999863,0.999857059,104.92
0.900161561,2.002,26.139,4.0021,1,1.000076667,1.000123636,1.000121905,1.000114902,104.59
0.500153869,2.002,26.075,3.6677,1.0001,1.000095,1.000124545,1.000107143,1.000112941,96.143
0.400153869,2.002,26.069,3.5949,1.0001,1.00012,1.00012,1.000112381,1.000123137,93.59
0.20019233,2.002,26.6,3.4439,0.99997,0.999896667,0.999898182,0.9999,0.999906275,84.92
0.150153869,2.002,26.948,3.3817,0.99989,0.999905,0.999905455,0.99988619,0.99988549,79.622
0.050000022,2.002,27.278,3.2573,0,0.66662,0.818118182,0.904672857,0.960683725,44.043
0.020000022,2.002,27.702,3.2307,0,0,0,0,0,34.577
0.800146176,2.003,26.082,3.9237,0.99991,0.999843333,0.999833,0.9998555,0.999871765,103.14
0.700150022,2.003,26.705,3.8542,0.99982,0.999861667,0.99984,0.999873333,0.9998864,101.41
0.100153869,2.003,26.666,3.3131,0.99993,0.999873333,0.99987,0.999869048,0.999872157,63.803
0.300153869,2.004,25.966,3.5291,1,1.000076667,1.000048182,1.000091905,1.0000888,90.634
1.000000088,10.001,39.394,4.1276,0,0,0,0,0,107.37
0.950191862,10.001,41.578,4.0496,1.0001,1.000024,1.000032,1.000056,1.0000714,106.69
0.400000111,10.001,-7.2224,3.561,0,0,0,0,0,35.365
1.000000086,10.001,1.2544,4.1379,0,0,0,0,0,85.272
0.900000086,10.001,2.8199,4.0117,0,0,0,0,0,85.245
0.499979419,10.001,2.778,3.6384,0,0,0,0,0,75.089
1.000000023,10.001,11.066,4.1395,0,0,0,0,0,93.653
0.949998092,10.001,12.928,4.0698,0,0,0,0,0,93.925
0.599984578,10.001,12.807,3.7227,0,0,0,0,0,86.68
0.499980717,10.001,12.785,3.6281,0,0,0,0.523727619,0.803796078,83.338
0.900696173,10.001,2.3268,3.8522,6.0021,6.00138,6.00119,6.00113,3.962960377,99.026
0.600786686,10.001,3.2405,3.6155,6.0004,6.000766667,6.000909091,6.000909524,6.000941176,92.481
0.300776258,10.001,3.1931,3.3532,5.9987,5.99888,5.99862,5.998675,5.998778431,81.207
1,10.001,0.74664,4.1905,0,0,0,0,0,99.374
0.401336664,10.001,3.6419,3.3612,8.9975,8.99808,8.998054545,8.998114286,8.99822549,85.158
0.600508204,10.001,2.1653,3.7003,3.0001,3.00002,3.00004,3.000035,3.000014,92.676
0.950113133,10.001,0.98904,4.0327,1.0002,1.000095,1.000093,1.000134286,1.000118039,99.704
0.500121835,10.001,0.48023,3.6857,1,1.000116667,1.00011,1.000085,1.000094314,89.868
0.150127056,10.001,1.2674,3.3933,1.0002,1.000166667,1.000136364,1.00012381,1.000112745,44.98
0.900000088,10.002,42.91,4.039,0,0,0.181836364,0.571469048,0.82359,106.24
0.800201356,10.002,41.193,3.9375,0.99981,0.999886667,0.99988,0.999855238,0.999868627,104.41
0.700133001,10.002,41.636,3.8621,1.0002,1.000064,1.000112,1.000111,1.0000948,102.29
0.600197559,10.002,41.67,3.7615,0.9998,0.99985,0.999868182,0.999881,0.999861569,99.492
0.500170976,10.002,41.062,3.6741,1,1.00002,1.000039,1.000072,1.000081569,96.69
0.400144393,10.002,41.325,3.6038,0.99978,0.999826667,0.999904545,0.99989,0.999886275,94.157
0.300193761,10.002,40.977,3.5355,1,1.000083333,1.0001,1.000104762,1.000110588,91.241
0.200091228,10.002,41.341,3.4458,0.99994,0.999832,0.999842,0.9998415,0.999842745,85.68
0.150001986,10.002,42.761,3.4165,0,0,0,0,0,81.557
0.050013379,10.002,42.904,3.3134,0,0,0,0,0,43.891
1.000000111,10.002,-8.0474,4.135,0,0,0,0,0,72.101
0.899995742,10.002,-7.1402,3.9806,0,0,0,0,0,72.358
0.599991373,10.002,-7.2421,3.6851,0,0,0,0,0,54.759
0.149978267,10.002,-7.2743,3.4322,0,0,0,0,0,13.379
0.049978267,10.002,-7.2905,3.3759,0,0,0,0,0,8.4158
0.019965161,10.002,-7.1039,3.3479,0,0,0,0,0,7.138
0.699995953,10.002,2.8241,3.8139,0,0,0,0,0,81.501
0.199975286,10.002,2.8426,3.4506,0,0,0,0,0,26.856
0.150002153,10.002,2.8281,3.4203,0,0,0,0,0,20.566
0.020005873,10.002,2.6979,3.3119,0,0,0,0,0,9.1985
1.000000088,10.002,26.2,4.1558,0,0,0,0,0,102.96
0.950000088,10.002,27.814,4.0783,0,0,0,0,0,102.86
0.899996242,10.002,27.699,4.0613,0,0,0,0,0,102.4
0.799996242,10.002,27.493,3.9268,1,1.000083333,1.000072727,1.000104762,1.000128627,100.41
0.500153935,10.002,26.856,3.6662,0.99981,0.999873333,0.999862727,0.999850952,0.999856667,92.781
0.200000088,10.002,27.283,3.4665,0,0.499976667,0.727194545,0.857049524,0.941082157,77.981
0.150000088,10.002,27.884,3.4358,0,0,0,0,0,64.648
0.100000088,10.002,27.818,3.3897,0,0,0,0,0,42.748
0.050000088,10.002,27.798,3.3303,0,0,0,0,0,26.938
1.000000097,10.002,-18.568,4.136,0,0,0,0,0,40.723
0.950000097,10.002,-17.091,4.0172,0,0,0,0,0,41.726
0.900000097,10.002,-17.063,3.9487,0,0,0,0,0,40.848
0.799995414,10.002,-17.113,3.8412,0,0,0,0,0,37.952
0.699995414,10.002,-17.098,3.7543,0,0,0,0,0,34.323
0.599995414,10.002,-17.223,3.6813,0,0,0,0,0,30.112
0.500000097,10.002,-17.313,3.6251,0,0,0,0,0,25.413
0.400009464,10.002,-17.2,3.5725,0,0,0,0,0,20.359
0.199981364,10.002,-17.108,3.4866,0,0,0,0,0,11.309
0.150009464,10.002,-17.233,3.4637,0,0,0,0,0,9.5856
0.09999073,10.002,-17.161,3.4396,0,0,0,0,0,7.9611
0.899996162,10.002,12.792,4.0306,0,0,0,0,0,93.411
0.399976856,10.002,12.786,3.5786,0,0,0,0,0,79.337
0.299972995,10.002,12.802,3.5167,0,0,0,0,0,63.154
0.149967203,10.002,12.877,3.3979,0,0,0,0,0,26.316
0.100003884,10.002,12.579,3.3584,0,0,0,0,0,18.29
0.050001953,10.002,12.841,3.2806,0,0,0,0,0,11.663
0.020000795,10.002,12.888,3.1818,0,0,0,0,0,8.1414
0.95069791,10.002,1.7753,3.8583,5.9983,5.998583333,5.998754545,5.998809524,3.961562264,99.404
0.700758836,10.002,3.2448,3.6921,6.0002,6.000716667,6.000772727,6.000766667,6.000819608,95.229
0.500783209,10.002,2.9739,3.5264,6.0016,6.000733333,6.00072,6.00082,6.000835294,89.703
0.400779733,10.002,3.147,3.4327,6.0002,6.00058,6.000754545,6.000865,6.000594,86.01
0.200772781,10.002,4.0431,3.2474,6.0013,6.000566667,6.000772727,6.000745,6.00064902,60.92
0.150997298,10.002,3.3451,3.199,6.0005,6.0007,6.000681818,6.000861905,4.302573585,42.317
0.951268758,10.002,2.4254,3.6991,12.001,12.00066667,12.00063636,8.87,3.849245283,99.152
0.901256579,10.002,2.9945,3.7104,12,11.99983333,12.00172727,8.871478261,3.849886792,98.906
0.801347085,10.002,3.9957,3.6255,12.001,12.00133333,12.00154545,12.00166667,12.00201961,97.206
0.601343612,10.002,4.5069,3.4859,12.002,12.00183333,12.00181818,12.00195238,12.00202,92.319
0.501305325,10.002,4.2512,3.39,12.002,12.00166667,12.00136364,12.00157143,12.00178,88.74
0.40130185,10.002,4.8899,3.2971,12,11.99966667,11.99972727,11.99985714,12.00005882,84.735
0.301298375,10.002,4.6258,3.2075,12.001,12.002,12.00209091,12.00190476,12.002,79.224
0.201294898,10.002,4.8189,3.0729,11.998,11.9992,11.99963636,11.99957143,11.99984,58.084
0.151937112,10.002,4.1287,3.0137,12,12.00016667,11.99990909,9.913,4.301867925,43.323
1,10.002,1.1356,4.1906,0,0,0,0,0,99.59
0.950986816,10.002,2.2157,3.7753,8.9992,9.000266667,9.000354545,9.000671429,3.905954717,99.293
0.901002486,10.002,2.5991,3.7788,8.9986,8.99885,8.99874,8.998665,3.905084906,99.002
0.801354051,10.002,3.6709,3.6914,9.0007,9.00056,9.000281818,9.000166667,9.000270588,97.287
0.701367979,10.002,3.6772,3.6267,8.9984,8.998233333,8.998381818,8.998380952,8.998476471,95.328
0.501340141,10.002,4.2862,3.4531,9.003,9.00245,9.00214,9.00222381,9.002241176,88.962
0.101535086,10.002,3.439,2.6414,8.9997,9.000266667,9.00035,9.0004,5.434196226,17.676
0.949998265,10.002,0.48065,4.0894,0,0,0,0,0,99.233
0.699993072,10.002,0.94299,3.9166,0,0,0,0,0,95.805
0.59998612,10.002,1.2099,3.8332,0,0,0,0,0,93.252
0.499982648,10.002,0.56926,3.7414,0,0,0,0,0,90.168
0.399979176,10.002,1.0899,3.6544,0,0,0,0,0,87.399
0.299975701,10.002,0.93361,3.5917,0,0,0,0,0,84.357
1,10.002,1.1537,4.1909,0,0,0,0,0,99.792
0.950395078,10.002,2.047,3.9525,3.0001,2.999983333,3,3.000014286,3.000035294,99.561
0.800501242,10.002,1.904,3.8528,2.9999,3,3,3.000014286,2.999909804,97.274
0.500504723,10.002,2.0998,3.6081,3,2.999983333,3,3.00002,3.000026,89.673
0.400501242,10.002,1.7116,3.5161,3.0001,3,3,3.00001,3.000038,86.646
0.300497762,10.002,2.2309,3.44,2.9998,3,2.999990909,3.000014286,3.000031373,82.66
0.200459473,10.002,1.7876,3.3508,3,3.000016667,3.000045455,3.000066667,3.00005098,65.16
0.150475137,10.002,2.5852,3.309,3.0003,3.00026,3.00025,3.00025,3.00026,43.211
0.100351569,10.002,2.5025,3.1368,3,3.00008,3.00005,3.000061905,3.00006,18.621
1,10.002,1.0175,4.1912,0,0,0,0,0,99.894
0.900128796,10.002,1.1354,4.0157,1,1.000025,1.000048182,1.000082381,1.000092941,99.224
0.800111392,10.002,1.2699,3.9424,1.0001,1.00015,1.000127273,1.000116667,1.000117647,97.418
0.700121835,10.002,0.66091,3.8446,1.0002,1.000133333,1.000118182,1.000099524,1.000093529,95.418
0.600194932,10.002,0.66591,3.7739,1,1.000116667,1.000127273,1.000101905,1.00010549,92.892
0.300114873,10.002,1.0582,3.5267,1.0001,1.0001,1.000078182,1.000078571,1.000102549,83.649
0.100177528,10.002,1.6871,3.3205,1.0002,1.000133333,1.000118182,1.000119048,1.000125098,20.597
0.050088768,10.002,1.5939,2.8473,1,1.000083333,1.000061818,1.000094286,1.00011451,4.1932
0.099988695,10.003,42.627,3.3837,0,0,0,0,0,69.593
0.020012999,10.003,42.758,3.1447,0,0,0,0,0,25.226
0.950000111,10.003,-7.063,4.0469,0,0,0,0,0,73.405
0.799995742,10.003,-7.1778,3.87,0,0,0,0,0,66.967
0.699991373,10.003,-7.1122,3.7802,0,0,0,0,0,61.358
0.500000111,10.003,-7.096,3.618,0,0,0,0,0,45.937
0.300000111,10.003,-7.37,3.5104,0,0,0,0,0,24.815
0.200000111,10.003,-7.2705,3.4607,0,0,0,0,0,16.885
0.100000111,10.003,-7.201,3.4051,0,0,0,0,0,10.842
0.94999802,10.003,2.8248,4.0639,0,0,0,0,0,85.512
0.799995953,10.003,2.87,3.9015,0,0,0,0,0,83.525
0.599995953,10.003,2.7072,3.7191,0,0,0,0,0,78.948
0.39999182,10.003,2.8287,3.5792,0,0,0,0,0,61.822
0.30000422,10.003,2.7227,3.519,0,0,0,0,0,43.256
0.099987686,10.003,2.3884,3.3904,0,0,0,0,0,15.654
0.049973219,10.003,2.7543,3.3495,0,0,0,0,0,11.269
0.700184704,10.003,26.68,3.8541,1,1.00015,1.000145455,1.000142857,1.000130196,98.471
0.600000088,10.003,27.159,3.7709,0,0.83328,0.909026364,0.95227381,0.980278235,95.775
0.400115473,10.003,26.259,3.5937,0.99986,0.999881667,0.999882727,0.9998735,0.999877255,89.868
0.300000088,10.003,27.172,3.528,1.0002,1.00015,1.000154545,1.000130952,1.000116078,85.949
0.020000088,10.003,27.504,3.2599,0,0,0,0,0,18.658
0.299971997,10.003,-17.069,3.5298,0,0,0,0,0,15.367
0.049971997,10.003,-17.393,3.4155,0,0,0,0,0,6.6827
0.019998224,10.003,-17.092,3.3932,0,0,0,0,0,5.9306
0.799996162,10.003,12.84,3.9106,0,0,0,0,0,91.681
0.699996162,10.003,12.722,3.8326,0,0,0,0,0,89.493
0.199969134,10.003,12.881,3.433,0,0,0,0,0,36.81
1,10.003,0.62361,4.1911,0,0,0,0,0,99.794
0.800804084,10.003,2.5018,3.7633,5.9996,5.999,5.99898,5.999004762,5.9989,97.251
0.100734499,10.003,3.1408,2.8621,6.0017,6.001,6.000945455,6.00087619,5.547867925,17.405
0.601343616,10.003,4.0702,3.5484,9.0005,9.00026,9.00037,9.00032381,9.00029,92.439
0.301333186,10.003,4.3018,3.2773,9.0013,9.00032,9.00023,9.000315,9.000216,80.002
0.20132971,10.003,4.2901,3.1562,9.0008,9.00055,9.0005,9.000355,9.000302,58.875
0.150962487,10.003,3.9069,3.0973,9.0025,9.002683333,9.002718182,9.00257619,4.41634717,42.563
1,10.003,0.38608,4.1906,0,0,0,0,0,99.42
0.899996532,10.003,0.96375,4.0708,0,0,0,0,0,99.102
0.199972228,10.003,1.0134,3.5136,0,0,0,0,0,75.532
0.099968764,10.003,0.90388,3.41,0,0,0,0,0,23.625
0.900393337,10.003,2.1728,3.9378,3,3,3.000009091,3.00002381,3.000021569,99.14
0.700494281,10.003,1.5094,3.7722,3.0001,3.000066667,3.00006,3.000052381,3.000043137,95.231
0.400118354,10.003,0.73242,3.5974,1.0002,1.00014,1.000116364,1.000109,1.000088039,87.006
0.200111393,10.003,0.77883,3.4401,1.0002,1.000133333,1.000109091,1.000103333,1.000104706,71.244
0.701343607,10.004,4.4233,3.5658,11.999,11.99966667,12,11.99985714,12.00037255,95.322
0.799993061,10.004,0.79966,4.0222,0,0,0,0,0,97.76
0.149987902,10.004,1.1386,3.4564,0,0,0,0,0,48.083
0.400000026,30.001,27.822,3.643,0,0,0,0,0,86.528
0.300000026,30.001,27.682,3.5852,0,0,0,0,0,81.859
0.100000026,30.001,27.84,3.3998,0,0,0,0,0,31.743
1.000000026,30.002,25.575,4.1568,0,0,0,0,0,102.39
0.800000026,30.002,27.702,3.9913,0,0,0,0,0,98.723
0.600000026,30.002,27.581,3.8096,0,0,0,0,0,93.574
0.500000026,30.002,27.745,3.7168,0,0,0,0,0,89.91
0.200000026,30.002,27.558,3.5043,0,0,0,0,0,65.808
0.900000026,30.003,27.726,4.071,0,0,0,0,0,100.45
0.69999618,30.003,27.618,3.9069,0,0,0,0,0,96.594
